Repository: i-MEET/6D-BO-Pero-in-air

# 6D-BO-Pero-in-air

## Institution
Institute Materials for Electronics and Energy Technology (i-MEET)  
University of Erlangen-Nuremberg (FAU)  
Erlangen, Germany  

Forschungszentrum Jülich GmbH, Helmholtz-Institute Erlangen-Nürnberg (HI ERN), Department of High
Throughput Methods in Photovoltaics
Erlangen, Germany

## Description
This repository contains all the data and code accompanying the publication:  
J. Zhang, V. M. Le Corre, J. Wu, T. Du, T. Osterrieder, K. Zhang, H. Zhang, L. Lüer, J. Hauch, C. J. Brabec,  
Autonomous Optimization of Air-Processed Perovskite Solar Cell in a Multidimensional Parameter Space.  
Adv. Energy Mater. 2025, 2404957.  
[https://doi.org/10.1002/aenm.202404957](https://doi.org/10.1002/aenm.202404957)

## Citation
If you use this code, please cite the following publication:  
J. Zhang, V. M. Le Corre, J. Wu, T. Du, T. Osterrieder, K. Zhang, H. Zhang, L. Lüer, J. Hauch, C. J. Brabec,  
Autonomous Optimization of Air-Processed Perovskite Solar Cell in a Multidimensional Parameter Space.  
Adv. Energy Mater. 2025, 2404957.  
[https://doi.org/10.1002/aenm.202404957](https://doi.org/10.1002/aenm.202404957)

File: Final_data/Round1.csv
Spin_Speed_1	Duration_t1	Spin_Speed_2	Dispense_Speed	Duration_t3	Spin_Speed_3	Jsc	Voc	FF	Pmax	Vmpp	Rseries	Rshunt
2404.3	15.37	1745.24	203.73	13.43	4494.19	24.507	0.91	0.6201	13.83	0.695	587.294	2.99
1835.67	17.26	2289.07	289.2	11.71	4389.66	25.733	1.009	0.7592	19.712	0.831	2796.413	2860
1067.9	33.77	2352.58	235.32	5.55	2861.68	24.692	1.0321	0.7376	18.797	0.836	3573.04	3300
2276.03	18.09	1821.08	26.02	15.74	3241.99	24.195	0.8197	0.6506	12.903	0.645	766.254	747
2147.06	30.31	2816.31	290.32	29.06	4981.54	24.268	0.9951	0.7684	18.556	0.821	3965.152	4260
1152.66	28.88	2734.96	122.63	8.57	4856.11	24.481	1.01	0.7264	17.962	0.816	3649.094	3480
1240.99	23.85	2993.56	190.72	19.98	2560.64	25.575	0.9926	0.7377	18.726	0.807	3599.673	3640
2471.68	21.86	1394.98	138.38	29.39	2046.93	23.995	0.685	0.6336	10.414	0.542	971.898	819
907.4	9.36	2766.28	314.87	22.86	4323.36	24.283	0.994	0.7185	17.342	0.785	4529.861	4350
2034.13	18.67	1021.64	90.9	7.89	4776.24	12.231	0.8321	0.5819	5.922	0.615	797.402	3.08
540.03	19.25	2383.83	16.03	23.23	4632.76	23.558	0.9297	0.6919	15.154	0.715	2766.907	2720
1532.37	12.86	1955.23	383.93	18.06	4137.02	25.214	0.9921	0.7637	19.105	0.82	3277.874	4.45
1024.8	8.58	2631.08	367.72	21.69	2135.81	24.944	1.008	0.7018	17.644	0.786	3165.72	3090
1768.01	22.92	2927.6	77.78	10.6	4208.75	24.301	1.0172	0.742	18.34	0.824	6301.719	6860
1598.13	29.16	2592.42	396.43	23.87	3688.4	23.929	0.9692	0.6905	16.013	0.732	5996.365	5.07
691.46	14.32	1661.51	248.43	19.54	3523.45	24.251	0.9949	0.6952	16.773	0.765	3039.138	2860
1745.39	28.11	1098.41	108.1	16.43	2467.57	20.114	0.6694	0.593	7.984	0.498	453.489	427
2111.73	31.26	2065.44	349.36	27.79	2251.41	25.454	0.917	0.7359	17.178	0.738	3156.636	3280
621.02	26.31	1221.45	51.78	26.15	3907.48	25.549	0.9484	0.7094	17.19	0.755	3358.491	3070
1442.41	9.97	1297.14	306.76	9.05	3972.69	24.824	0.9231	0.8109	18.583	0.813	4990.548	4490
810.2	33.24	1776.59	258.82	6.39	4599.99	24.913	0.8165	0.7027	14.294	0.633	2667.025	12.1
1308.04	32.43	2558.77	146.55	12.7	3111.18	24.87	0.9743	0.7497	18.165	0.799	3670.06	5.33
1333.17	20.49	1878.83	212.59	24.7	3386.13	25.625	1.0253	0.7546	19.824	0.849	2654.511	4.97
863.48	34.34	1535.26	104.85	25.37	3160.77	25.641	1.0022	0.7049	18.115	0.788	3644.731	3390
675.45	26.72	1604.13	66.24	21.09	2720.67	24.788	0.9533	0.7081	16.732	0.759	2115.048	2050
1420.15	12.15	2015.24	277.29	7.06	3621.27	24.213	1.0209	0.7637	18.876	0.851	4135.343	4090
1973.48	24.8	2137.16	218.5	16.81	2822.32	24.022	0.9163	0.7127	15.688	0.723	2609.211	2630
2349.2	15.71	1315.5	35.69	18.83	2282.89	16.955	0.6163	0.4488	4.69	0.463	327.841	269
2211.41	10.56	2465.27	156.76	13.6	2585.89	24.37	0.9586	0.7501	17.522	0.782	3880.83	6.67
1632.37	20.84	2233.62	328.26	14.8	3025.95	24.711	1.0388	0.7582	19.463	0.862	3498.54	3590
1881.23	25.54	1449.59	360.46	10.19	3843.04	23.312	0.9011	0.6478	13.608	0.693	850.314	3.33
953.75	13.21	1167.45	177.7	27.64	3463.96	23.852	0.948	0.7195	16.27	0.755	3204.921	3070

File: Final_data/Round2.csv
Spin_Speed_1	Duration_t1	Spin_Speed_2	Dispense_Speed	Duration_t3	Spin_Speed_3	Jsc	Voc	FF	Pmax	Vmpp	Rseries	Rshunt
1474	14	2324	250	19	3910	25.429	1.1523	0.784	22.973	0.978	4651.703	4540
1515	16	2676	269	6	3552	24.912	1.1458	0.7811	22.298	0.973	4530.888	10.9
1165	23	2063	241	32	2863	25.132	1.1228	0.7614	21.484	0.933	6293.705	9.12
1913	13	2671	222	22	5000	25.68	1.082	0.7335	20.381	0.887	4507.681	4600
1421	8	2021	279	25	3002	24.773	1.086	0.7178	19.312	0.868	6299.714	7.65
1840	5	2401	360	10	3825	24.99	1.063	0.7175	19.06	0.842	4506.654	4330
1476	13	2036	242	25	5000	25.533	1.07	0.7514	20.529	0.881	4928.438	5140
1096	20	2295	247	17	2231	24.83	1.0592	0.731	19.226	0.857	3761.752	3540
2126	21	2903	266	9	5000	25.093	1.1027	0.7718	21.355	0.918	4814.004	4570
1600	18	2444	187	32	4233	24.613	1.1195	0.7264	20.017	0.908	4887.079	4940
1184	29	1946	191	35	4204	24.369	1.0772	0.6713	17.623	0.812	3595.424	3490
1210	18	1933	325	21	2000	23.966	1.1008	0.6978	18.409	0.861	4241.645	4170
1220	15	2546	198	11	2783	23.437	1.0966	0.7084	18.206	0.867	6513.151	6090
1570	5	2329	211	19	4466	24.425	1.1057	0.75	20.256	0.913	4429.528	4480
925	22	2808	268	5	2000	24.617	1.0551	0.6368	16.54	0.787	2415.078	2310
1631	22	2902	281	5	3450	23.938	1.1056	0.7443	19.7	0.907	5740.794	5290
1720	5	2707	260	10	4488	24.05	0.9692	0.6917	16.123	0.757	1738.671	1690
1451	9	2149	256	27	3416	23.916	1.1053	0.7251	19.168	0.891	4417.674	4260

File: Final_data/Round3.csv
Spin_Speed_1	Duration_t1	Spin_Speed_2	Dispense_Speed	Duration_t3	Spin_Speed_3	Jsc	Voc	FF	Pmax	Vmpp	Rseries	Rshunt
2358	19	2981	298	13	3658	24.857	1.1243	0.7888	22.046	0.959	3804.765	8.31
1490	19	2611	270	5	4888	24.51	1.084	0.7587	20.158	0.895	4557.486	4270
1790	20	2696	227	5	5000	23.6	1.112	0.7749	20.336	0.93	5697.84	8.89
1120	18	2238	273	31	3881	23.336	1.0387	0.7318	17.739	0.834	3716.562	3560
1509	18	2552	254	17	4265	24.658	1.1007	0.7607	20.647	0.909	5033.045	8.6
1317	18	2336	262	23	4092	24.566	1.0401	0.7475	19.101	0.851	92.129	108
1671	16	2613	271	17	3640	24.468	1.1097	0.7705	20.922	0.925	4239.369	4010
1596	19	2668	237	12	4999	24.306	1.088	0.749	19.808	0.895	3407.331	8.11
1428	15	2488	292	13	4281	23.984	1.032	0.7191	17.798	0.822	3407.914	7.22
1513	15	2388	198	18	4580	24.109	1.0785	0.7565	19.671	0.889	3254.705	3220
2134	20	2989	238	18	4014	24.934	1.121	0.76	21.242	0.933	4729.483	4340
1568	20	2755	238	17	4749	24.086	1.0857	0.72	18.827	0.883	4390.74	4060
1647	14	2413	293	25	4326	25.671	1.1022	0.7315	20.698	0.893	3115.902	3250
1403	18	2463	256	25	3426	24.424	1.0295	0.7029	17.674	0.804	3948.943	3750
1303	17	2400	246	17	4827	24.306	1.0286	0.7129	17.823	0.819	4597.167	4450
1677	19	2765	267	16	4181	24.573	1.0604	0.6839	17.82	0.807	5099.811	4780
1553	13	2396	273	16	3785	25.938	1.0426	0.7023	21.257	0.816	4550.155	4700
2579	21	3000	228	13	5000	25.413	1.0169	0.7461	19.282	0.824	6296.709	5790

File: Final_data/Round4.csv
Spin_Speed_1	Duration_t1	Spin_Speed_2	Dispense_Speed	Duration_t3	Spin_Speed_3	Jsc	Voc	FF	Pmax	Vmpp	Rseries	Rshunt
1515	16	2676	269	6	3552	25.744	1.1467	0.7887	23.285	0.976	3639.373	3800
1165	23	2063	241	32	2863	25.791	1.1622	0.7916	23.729	0.9901	5369.497	5500
1913	13	2671	222	22	5000	25.335	1.0285	0.7429	19.358	0.842	2589.079	2540
1421	8	2021	279	25	3002	25.441	1.1046	0.7649	21.494	0.92	4540.764	4660
1840	5	2401	360	10	3825	25.85	1.0397	0.7647	20.553	0.863	3246.966	3070
1476	13	2036	242	25	5000	25.261	1.0881	0.7599	20.888	0.907	3508.15	3310
1096	20	2295	247	17	2231	25.638	1.1548	0.7812	23.128	0.975	3883.495	3970
925	22	2808	268	5	2000	25.874	1.1494	0.7752	23.055	0.962	4736.273	11.5
